Repository: Athylem/Revisions-FIGIM

# Révisions FIGIM

Site d'entraînement aux cours de FIGIM 2A (Mines Nancy) : QCM, questions de cours, exercices, avec classement entre potes.

En ligne : https://athylem.github.io/Revisions-FIGIM/

## Tester en local

Le site charge ses données en `fetch`, ce qui ne marche pas en ouvrant `index.html` directement. Il faut lancer un petit serveur :

```
python -m http.server 8000
```

puis ouvrir http://localhost:8000

## Organisation

- `contenu/matieres.json` : liste des matières, dates de DS (`"ds": "2026-11-20"`), chapitres
- `contenu/<matiere>/` : banques de questions (à venir)
- `js/` : code du site, `css/` : apparence

Aucun build : publier = `git push` sur `main` (GitHub Pages).

File: contenu/tp-metallurgie/ch1-essais-mecaniques.json
{
  "chapitre": "TP1 : essais mécaniques (traction, dureté)",
  "genre": "cours",
  "questions": [
    {
      "id": "tpm-ess-001",
      "type": "qcm",
      "difficulte": 1,
      "enonce": "Dureté **Vickers** : pénétrateur et formule",
      "choix": [
        "pyramide diamant à base carrée (136°) ; $HV=\\dfrac{1{,}8544\\,F}{d^2}$ (F en kgf, d en mm)",
        "bille d'acier ; $HB=F/S$",
        "cône diamant 120° ; profondeur",
        "pyramide à base losange (Knoop)"
      ],
      "reponse": 0,
      "explication": "d = moyenne des deux diagonales de l'empreinte. Brinell : bille ; Rockwell : profondeur de pénétration (cône ou bille).",
      "source": "Cours/2A FIGIM/TP Métallurgie - J.Dulcy/2012/Compte rendu TP1 2012.doc"
    },
    {
      "id": "tpm-ess-002",
      "type": "qcm",
      "difficulte": 1,
      "enonce": "Sur une courbe de traction conventionnelle, la **striction** commence :",
      "choix": [
        "au maximum de force (Rm)",
        "à la limite d'élasticité",
        "à la rupture",
        "dès le début de l'essai"
      ],
      "reponse": 0,
      "explication": "Au-delà de Rm la déformation se localise, la section diminue localement.",
      "source": "Cours/2A FIGIM/TP Métallurgie - J.Dulcy/2012/Compte rendu TP1 2012.doc"
    },
    {
      "id": "tpm-ess-003",
      "type": "qcm",
      "difficulte": 1,
      "enonce": "$R_{p0,2}$ est :",
      "choix": [
        "la contrainte qui laisse 0,2 % de déformation plastique après décharge (limite conventionnelle d'élasticité)",
        "la résistance à la rupture",
        "l'allongement à rupture",
        "le module d'Young"
      ],
      "reponse": 0,
      "explication": "Utilisée quand il n'y a pas de palier de limite d'élasticité marqué.",
      "source": "Cours/2A FIGIM/TP Métallurgie - J.Dulcy/2012/Compte rendu TP1 2012.doc"
    },
    {
      "id": "tpm-ess-004",
      "type": "qcm",
      "difficulte": 1,
      "enonce": "Une fonte à graphite **lamellaire** a, par rapport à une fonte à graphite sphéroïdal :",
      "choix": [
        "un allongement quasi nul (les lamelles sont des amorces de fissures)",
        "une meilleure ductilité",
        "la même ductilité",
        "une dureté nulle"
      ],
      "reponse": 0,
      "explication": "Les sphéroïdes concentrent beaucoup moins les contraintes : FGS ductile (A jusqu'à 20 %).",
      "source": "Cours/2A FIGIM/TP Métallurgie - J.Dulcy/2012/Compte rendu TP1 2012.doc"
    },
    {
      "id": "tpm-ess-005",
      "type": "qcm",
      "difficulte": 1,
      "enonce": "Faciès de rupture **à cupules** :",
      "choix": [
        "rupture ductile",
        "rupture fragile par clivage",
        "rupture par fatigue",
        "rupture intergranulaire fragile"
      ],
      "reponse": 0,
      "explication": "Clivage : facettes planes brillantes (rivières).",
      "source": "Cours/2A FIGIM/TP Métallurgie - J.Dulcy/2012/Compte rendu TP1 2012.doc"
    },
    {
      "id": "tpm-ess-006",
      "type": "qcm",
      "difficulte": 1,
      "enonce": "Pour un même acier, la dureté et la résistance à la traction :",
      "choix": [
        "varient dans le même sens (Rm ≈ 3,3 HV en MPa pour les aciers)",
        "varient en sens inverse",
        "sont indépendantes",
        "sont égales"
      ],
      "reponse": 0,
      "explication": "Corrélation empirique utile pour estimer Rm à partir d'une mesure de dureté.",
      "source": "Cours/2A FIGIM/TP Métallurgie - J.Dulcy/2012/Compte rendu TP1 2012.doc"
    }
  ]
}

File: contenu/tp-metallurgie/ch2-micrographie.json
{
  "chapitre": "TP2 : micrographie des aciers et fontes",
  "genre": "cours",
  "questions": [
    {
      "id": "tpm-mic-001",
      "type": "qcm",
      "difficulte": 1,
      "enonce": "Réactif d'attaque utilisé pour révéler la microstructure des aciers et fontes :",
      "choix": [
        "le **Nital** (acide nitrique dans l'éthanol)",
        "l'eau régale",
        "la soude",
        "l'acide fluorhydrique pur"
      ],
      "reponse": 0,
      "explication": "",
      "source": "Cours/2A FIGIM/TP Métallurgie - J.Dulcy/2015 (note A)/TP2_Micrographie.docx"
    },
    {
      "id": "tpm-mic-002",
      "type": "qcm",
      "difficulte": 1,
      "enonce": "Dans un acier hypereutectoïde (1,34 % C) refroidi lentement, on observe :",
      "choix": [
        "un liseré de cémentite proeutectoïde aux joints des anciens grains γ + nodules de perlite",
        "de la ferrite polygonale et un peu de perlite",
        "de la martensite",
        "du graphite en lamelles"
      ],
      "reponse": 0,
      "explication": "",
      "source": "Cours/2A FIGIM/TP Métallurgie - J.Dulcy/2015 (note A)/TP2_Micrographie.docx"
    },
    {
      "id": "tpm-mic-003",
      "type": "qcm",
      "difficulte": 1,
      "enonce": "Un acier à 0,048 % C laminé puis recuit présente :",
      "choix": [
        "des grains équiaxes de ferrite (perlite quasi invisible)",
        "des grains allongés de perlite",
        "de la martensite",
        "de la cémentite en réseau"
      ],
      "reponse": 0,
      "explication": "Les grains équiaxes (non allongés) montrent une recristallisation pendant le recuit.",
      "source": "Cours/2A FIGIM/TP Métallurgie - J.Dulcy/2015 (note A)/TP2_Micrographie.docx"
    },
    {
      "id": "tpm-mic-004",
      "type": "qcm",
      "difficulte": 1,
      "enonce": "**Fonte blanche** :",
      "choix": [
        "le carbone est sous forme de cémentite (lédéburite) : dure, fragile, cassure blanche",
        "le carbone est sous forme de graphite",
        "c'est un acier inoxydable",
        "elle ne contient pas de carbone"
      ],
      "reponse": 0,
      "explication": "Fonte grise : graphite (cassure grise). Le Si favorise le graphite, un refroidissement rapide la cémentite.",
      "source": "Cours/2A FIGIM/TP Métallurgie - J.Dulcy/2015 (note A)/TP2_Micrographie.docx"
    },
    {
      "id": "tpm-mic-005",
      "type": "qcm",
      "difficulte": 1,
      "enonce": "Une **fonte malléable** s'obtient :",
      "choix": [
        "par un long recuit de graphitisation d'une fonte blanche (graphite en nodules/amas)",
        "par ajout de magnésium dans le liquide",
        "par trempe d'une fonte grise",
        "par laminage"
      ],
      "reponse": 0,
      "explication": "Fonte GS (sphéroïdale) : traitement du liquide au Mg (ou Ce).",
      "source": "Cours/2A FIGIM/TP Métallurgie - J.Dulcy/2015 (note A)/TP2_Micrographie.docx"
    },
    {
      "id": "tpm-mic-006",
      "type": "qcm",
      "difficulte": 1,
      "enonce": "La martensite revenue se distingue de la martensite brute de trempe au microscope par :",
      "choix": [
        "des aiguilles moins nettes, plus sombres à l'attaque (carbures précipités)",
        "des grains équiaxes de ferrite",
        "des lamelles de perlite",
        "aucune différence"
      ],
      "reponse": 0,
      "explication": "",
      "source": "Cours/2A FIGIM/TP Métallurgie - J.Dulcy/2015 (note A)/TP2_Micrographie.docx"
    },
    {
      "id": "tpm-mic-007",
      "type": "qcm",
      "difficulte": 1,
      "enonce": "Le microscope optique métallographique fonctionne :",
      "choix": [
        "en **réflexion** : le contraste vient de la réflectivité des phases et du relief créé par l'attaque",
        "en transmission à travers une lame mince",
        "avec des électrons",
        "en lumière polarisée uniquement"
      ],
      "reponse": 0,
      "explication": "",
      "source": "Cours/2A FIGIM/TP Métallurgie - J.Dulcy/2015 (note A)/TP2_Micrographie.docx"
    }
  ]
}

File: contenu/tp-metallurgie/ch3-analyse-thermique-dilatometrie.json
{
  "chapitre": "TP3-TP4 : analyse thermique, ATD, dilatométrie",
  "genre": "cours",
  "questions": [
    {
      "id": "tpm-the-001",
      "type": "qcm",
      "difficulte": 1,
      "enonce": "**Analyse thermique simple** : sur la courbe T(t) de refroidissement d'un alliage hypoeutectique Pb–Sn, on voit :",
      "choix": [
        "un changement de pente au liquidus puis un palier à l'eutectique (183 °C)",
        "un seul palier à la température de fusion",
        "aucun changement",
        "deux paliers"
      ],
      "reponse": 0,
      "explication": "Corps pur ou eutectique : un palier ; alliage hors eutectique : changement de pente (liquidus) + palier eutectique.",
      "source": "Cours/2A FIGIM/TP Métallurgie - J.Dulcy/2009"
    },
    {
      "id": "tpm-the-002",
      "type": "qcm",
      "difficulte": 1,
      "enonce": "Le palier eutectique du système Pb–Sn est à :",
      "choix": [
        "183 °C, 61,9 % mass. Sn",
        "232 °C, 100 % Sn",
        "327,5 °C",
        "250 °C, 50 % Sn"
      ],
      "reponse": 0,
      "explication": "Sn fond à 232 °C, Pb à 327,5 °C.",
      "source": "Cours/2A FIGIM/TP Métallurgie - J.Dulcy/2009"
    },
    {
      "id": "tpm-the-003",
      "type": "qcm",
      "difficulte": 1,
      "enonce": "**ATD** (analyse thermique différentielle) :",
      "choix": [
        "mesure la différence de température entre l'échantillon et un témoin inerte : pics aux transformations",
        "mesure la masse de l'échantillon",
        "mesure la longueur de l'échantillon",
        "mesure la dureté à chaud"
      ],
      "reponse": 0,
      "explication": "Aire du pic ∝ chaleur de transformation. Ex. : étalon nickel, point de Curie visible.",
      "source": "Cours/2A FIGIM/TP Métallurgie - J.Dulcy/2009"
    },
    {
      "id": "tpm-the-004",
      "type": "qcm",
      "difficulte": 1,
      "enonce": "En dilatométrie, la transformation α → γ au chauffage se traduit par :",
      "choix": [
        "une **contraction** (γ plus compact)",
        "une dilatation brusque",
        "rien",
        "une fusion"
      ],
      "reponse": 0,
      "explication": "Au refroidissement, γ → martensite donne au contraire une **dilatation** (martensite moins compacte).",
      "source": "Cours/2A FIGIM/TP Métallurgie - J.Dulcy/2009"
    },
    {
      "id": "tpm-the-005",
      "type": "qcm",
      "difficulte": 1,
      "enonce": "Taux de transformation à partir d'une courbe dilatométrique :",
      "choix": [
        "$X(t)=\\dfrac{L_t-L_0}{L_f-L_0}$",
        "$X=L_t/L_0$",
        "$X=\\dfrac{L_f-L_t}{L_0}$",
        "$X=\\Delta L\\cdot T$"
      ],
      "reponse": 0,
      "explication": "TP4 (cinétique d'austénitisation de l'acier 100C6).",
      "source": "Cours/2A FIGIM/TP Métallurgie - J.Dulcy/2009"
    },
    {
      "id": "tpm-the-006",
      "type": "qcm",
      "difficulte": 2,
      "enonce": "Pourquoi l'austénitisation de l'acier 100C6 (1 % C, 1,5 % Cr) ne donne-t-elle pas de rupture nette de la courbe de dilatation ?",
      "choix": [
        "elle se fait progressivement dans un domaine triphasé α + γ + carbure",
        "parce qu'il n'y a pas de transformation",
        "parce que le chrome fond",
        "parce que l'acier est hypoeutectoïde"
      ],
      "reponse": 0,
      "explication": "Contrairement à un XC10 dont toute la ferrite se transforme au palier.",
      "source": "Cours/2A FIGIM/TP Métallurgie - J.Dulcy/2009"
    },
    {
      "id": "tpm-the-007",
      "type": "qcm",
      "difficulte": 1,
      "enonce": "Une température d'austénitisation trop élevée provoque :",
      "choix": [
        "la surchauffe (grossissement irréversible du grain γ), voire la brûlure (fusion aux joints)",
        "un affinement du grain",
        "la formation de perlite",
        "rien de particulier"
      ],
      "reponse": 0,
      "explication": "",
      "source": "Cours/2A FIGIM/TP Métallurgie - J.Dulcy/2009"
    }
  ]
}

File: contenu/tp-metallurgie/ch4-trempe-revenu.json
{
  "chapitre": "TP5-TP6 : trempe, revenu, liquides de trempe, Jominy",
  "genre": "cours",
  "questions": [
    {
      "id": "tpm-tre-001",
      "type": "qcm",
      "difficulte": 1,
      "enonce": "Les trois étapes du refroidissement dans un liquide de trempe (eau) :",
      "choix": [
        "caléfaction (film de vapeur, lent) → ébullition nucléée (très rapide) → convection (lente)",
        "convection → ébullition → caléfaction",
        "une seule étape à vitesse constante",
        "conduction → rayonnement → convection"
      ],
      "reponse": 0,
      "explication": "La phase de caléfaction est isolante ; l'ajout de polymère ou l'agitation la raccourcit.",
      "source": "Cours/2A FIGIM/TP Métallurgie - J.Dulcy/2024/TP5 - Trempe & revenu.pdf"
    },
    {
      "id": "tpm-tre-002",
      "type": "qcm",
      "difficulte": 1,
      "enonce": "Eau à 90 °C par rapport à l'eau à 20 °C :",
      "choix": [
        "trempe moins sévère (caléfaction plus longue)",
        "trempe plus sévère",
        "identique",
        "impossible"
      ],
      "reponse": 0,
      "explication": "L'eau chaude est proche de l'ébullition : le film de vapeur est stable plus longtemps.",
      "source": "Cours/2A FIGIM/TP Métallurgie - J.Dulcy/2024/TP5 - Trempe & revenu.pdf"
    },
    {
      "id": "tpm-tre-003",
      "type": "qcm",
      "difficulte": 1,
      "enonce": "Intérêt d'une solution aqueuse de polymère comme liquide de trempe :",
      "choix": [
        "sévérité intermédiaire entre l'eau et l'huile, réglable par la concentration : moins de tapures et de déformations",
        "trempe plus sévère que l'eau",
        "aucun",
        "éviter la martensite"
      ],
      "reponse": 0,
      "explication": "",
      "source": "Cours/2A FIGIM/TP Métallurgie - J.Dulcy/2024/TP5 - Trempe & revenu.pdf"
    },
    {
      "id": "tpm-tre-004",
      "type": "qcm",
      "difficulte": 1,
      "enonce": "L'**essai Jominy** mesure :",
      "choix": [
        "la trempabilité : dureté le long d'une éprouvette trempée par un jet d'eau en bout",
        "la ténacité",
        "la résistance à la fatigue",
        "la conductivité"
      ],
      "reponse": 0,
      "explication": "Plus la dureté reste élevée loin de l'extrémité trempée, plus l'acier est trempant (éléments d'alliage).",
      "source": "Cours/2A FIGIM/TP Métallurgie - J.Dulcy/2024/TP5 - Trempe & revenu.pdf"
    },
    {
      "id": "tpm-tre-005",
      "type": "qcm",
      "difficulte": 1,
      "enonce": "Durcissement **secondaire** observé au revenu vers 500-600 °C d'un acier fortement allié :",
      "choix": [
        "précipitation fine de carbures alliés (Cr, Mo, V, W) et transformation de l'austénite résiduelle",
        "formation de perlite",
        "recristallisation",
        "dissolution de la martensite"
      ],
      "reponse": 0,
      "explication": "Exploité pour les aciers à outils travaillant à chaud.",
      "source": "Cours/2A FIGIM/TP Métallurgie - J.Dulcy/2024/TP5 - Trempe & revenu.pdf"
    },
    {
      "id": "tpm-tre-006",
      "type": "qcm",
      "difficulte": 2,
      "enonce": "Austénitiser à **1150 °C** plutôt qu'à 950 °C un acier fortement allié :",
      "choix": [
        "dissout plus de carbures ⇒ austénite plus alliée ⇒ Ms plus bas, plus d'austénite résiduelle après trempe, durcissement secondaire au revenu",
        "donne plus de dureté brute de trempe",
        "n'a pas d'effet",
        "empêche toute martensite"
      ],
      "reponse": 0,
      "explication": "TP5 (2024) : sans dissolution suffisante (950 °C), pas de pic de durcissement secondaire.",
      "source": "Cours/2A FIGIM/TP Métallurgie - J.Dulcy/2024/TP5 - Trempe & revenu.pdf"
    },
    {
      "id": "tpm-tre-007",
      "type": "qcm",
      "difficulte": 1,
      "enonce": "Le revenu à basse température (100-200 °C) d'un acier trempé :",
      "choix": [
        "relaxe les contraintes et précipite le carbure ε : légère baisse de dureté",
        "fait remonter fortement la dureté",
        "réausténitise l'acier",
        "forme de la perlite"
      ],
      "reponse": 0,
      "explication": "",
      "source": "Cours/2A FIGIM/TP Métallurgie - J.Dulcy/2024/TP5 - Trempe & revenu.pdf"
    }
  ]
}

File: contenu/tp-metallurgie/ch5-questions-de-cours.json
{
  "chapitre": "Questions de compte rendu (à rédiger)",
  "genre": "cours",
  "questions": [
    {
      "id": "tpm-cartes-001",
      "type": "redaction",
      "difficulte": 2,
      "enonce": "Décrire le principe d'un essai de traction et les grandeurs mesurées.",
      "choix": [
        "Éprouvette normalisée étirée à vitesse constante ; R = F/S₀ en fonction de e = ΔL/L₀ ; on mesure E, Re/Rp0,2, Rm, A %, Z %",
        "Éprouvette écrasée entre deux plateaux ; on mesure la dureté HV",
        "Éprouvette entaillée frappée par un mouton-pendule ; on mesure l'énergie absorbée",
        "Éprouvette chargée à contrainte constante ; on mesure la vitesse de fluage"
      ],
      "reponse": 0,
      "modele": "Éprouvette normalisée ($S_0$, $L_0$) étirée à vitesse constante. Courbe conventionnelle $R=F/S_0$ en fonction de $e=\\Delta L/L_0$. On mesure : **E** (pente élastique), **Re / Rp0,2** (limite d'élasticité), **Rm** = $F_{max}/S_0$ (début de striction), **A %** (allongement après rupture), **Z %** (striction)."
    },
    {
      "id": "tpm-cartes-002",
      "type": "redaction",
      "difficulte": 2,
      "enonce": "Expliquer l'allure d'une courbe d'analyse thermique simple pour un alliage Pb–Sn hypoeutectique.",
      "choix": [
        "Refroidissement du liquide, changement de pente au liquidus (chaleur latente de (Pb)), solidification de (Pb) proeutectique, palier eutectique à 183 °C, puis refroidissement du solide",
        "Un seul palier à la température de fusion du plomb (327 °C)",
        "Palier eutectique à 183 °C d'abord, puis changement de pente au liquidus",
        "Pente constante du début à la fin : pas de chaleur latente"
      ],
      "reponse": 0,
      "modele": "Refroidissement du liquide (pente régulière) → au **liquidus**, germination de (Pb) : la chaleur latente ralentit le refroidissement (changement de pente) → solidification de (Pb) proeutectique dans l'intervalle → à **183 °C**, palier eutectique : le liquide restant (61,9 % Sn) donne (Pb) + (Sn) à T constante → refroidissement du solide."
    },
    {
      "id": "tpm-cartes-003",
      "type": "redaction",
      "difficulte": 2,
      "enonce": "Décrire les trois stades du refroidissement d'une pièce dans un liquide de trempe et l'influence du liquide.",
      "choix": [
        "Caléfaction (film de vapeur, lent), ébullition nucléée (échanges maximaux), convection (lent) ; eau froide : trempe sévère, eau chaude : caléfaction longue",
        "Convection, puis caléfaction, puis ébullition ; l'eau chaude trempe plus sévèrement",
        "Un seul stade de conduction ; le liquide n'a pas d'influence",
        "Ébullition, puis solidification du liquide de trempe à la surface"
      ],
      "reponse": 0,
      "modele": "1) **Caléfaction** : film de vapeur isolant, refroidissement lent. 2) **Ébullition nucléée** : le film se rompt, bulles, échanges très intenses (vitesse maximale). 3) **Convection** : sous la température d'ébullition, refroidissement lent. Eau froide : caléfaction courte, trempe sévère (risque de tapures). Eau chaude : caléfaction longue. Polymère, huile : sévérité moindre, moins de déformations."
    },
    {
      "id": "tpm-cartes-004",
      "type": "redaction",
      "difficulte": 2,
      "enonce": "Principe et exploitation de l'essai Jominy.",
      "choix": [
        "Éprouvette austénitisée trempée par une seule extrémité ; chaque distance = une vitesse de refroidissement ; la courbe dureté-distance caractérise la trempabilité",
        "Éprouvette trempée entièrement puis cassée ; on mesure la résilience",
        "Éprouvette chauffée par une extrémité pour mesurer la conductivité thermique",
        "Essai de dureté à différentes températures de revenu"
      ],
      "reponse": 0,
      "modele": "Éprouvette cylindrique austénitisée, trempée **par une seule extrémité** (jet d'eau normalisé). Chaque distance à l'extrémité correspond à une vitesse de refroidissement différente. On trace la dureté en fonction de la distance : la courbe caractérise la **trempabilité** (aptitude à former de la martensite à cœur). Les éléments d'alliage aplatissent la courbe."
    },
    {
      "id": "tpm-cartes-005",
      "type": "redaction",
      "difficulte": 2,
      "enonce": "Interpréter les courbes de dureté après revenu d'un acier fortement allié austénitisé à 1150 °C (eau) et 950 °C (huile).",
      "choix": [
        "1150 °C : carbures dissous, Ms bas, beaucoup d'austénite résiduelle, dureté brute modérée puis durcissement secondaire vers 500-600 °C ; 950 °C : dissolution partielle, dureté brute élevée, pic secondaire moindre",
        "Les deux courbes sont identiques : la température d'austénitisation n'a pas d'effet",
        "950 °C donne plus d'austénite résiduelle et un durcissement secondaire plus fort",
        "La dureté décroît toujours avec la température de revenu, sans durcissement secondaire"
      ],
      "reponse": 0,
      "modele": "1150 °C : carbures dissous ⇒ austénite très alliée ⇒ Ms bas, beaucoup d'**austénite résiduelle** ⇒ dureté brute modérée. Au revenu vers 500-600 °C : **durcissement secondaire** (carbures alliés fins + transformation de l'austénite résiduelle en martensite au refroidissement). 950 °C : dissolution partielle ⇒ peu d'austénite résiduelle, dureté brute élevée qui décroît de façon monotone avec la température de revenu."
    }
  ]
}

File: contenu/tp-metallurgie/ex1-calculs-tp.json
{
  "chapitre": "Exercices : exploitation des mesures de TP",
  "genre": "exercices",
  "questions": [
    {
      "id": "tpm-ex-001",
      "type": "probleme",
      "difficulte": 1,
      "enonce": "**TP1 — Dureté Vickers.** Charge 30 kgf ; diagonales de l'empreinte 0,412 mm et 0,418 mm.",
      "etapes": [
        {
          "type": "numerique",
          "enonce": "Diagonale moyenne ?",
          "reponse": 0.415,
          "tolerance": 0.005,
          "explication": "Moyenne des deux diagonales.",
          "unite": "mm"
        },
        {
          "type": "numerique",
          "enonce": "Dureté HV30 ?",
          "reponse": 323.019,
          "tolerance": 0.02,
          "explication": "$HV=1{,}8544\\,F/d^2$",
          "unite": "HV"
        },
        {
          "type": "numerique",
          "enonce": "Estimation de Rm (acier) ?",
          "reponse": 1065.96,
          "tolerance": 0.05,
          "explication": "Rm ≈ 3,3 × HV (MPa).",
          "unite": "MPa"
        }
      ]
    },
    {
      "id": "tpm-ex-002",
      "type": "probleme",
      "difficulte": 2,
      "enonce": "**TP1 — Traction** d'un acier XC48 : éprouvette $\\varnothing$ 10 mm, $L_0=50$ mm ; force maximale 47,1 kN ; force à la limite d'élasticité 33,0 kN ; longueur après rupture 61,5 mm.",
      "etapes": [
        {
          "type": "numerique",
          "enonce": "Section initiale ?",
          "reponse": 78.5398,
          "tolerance": 0.01,
          "explication": "$S_0=\\pi D_0^2/4$",
          "unite": "mm²"
        },
        {
          "type": "numerique",
          "enonce": "Re ?",
          "reponse": 420.169,
          "tolerance": 0.02,
          "explication": "$R_e=F_e/S_0$",
          "unite": "MPa"
        },
        {
          "type": "numerique",
          "enonce": "Rm ?",
          "reponse": 599.696,
          "tolerance": 0.02,
          "explication": "$R_m=F_{max}/S_0$",
          "unite": "MPa"
        },
        {
          "type": "numerique",
          "enonce": "Allongement après rupture A % ?",
          "reponse": 23.0,
          "tolerance": 0.02,
          "explication": "$A=(L_u-L_0)/L_0$",
          "unite": "%"
        }
      ]
    },
    {
      "id": "tpm-ex-003",
      "type": "probleme",
      "difficulte": 2,
      "enonce": "**TP3 — Analyse thermique Pb–Sn.** Alliage à 40 % mass. Sn. Eutectique : 183 °C, 61,9 % Sn ; à 183 °C, (Pb) contient 18,3 % Sn et (Sn) 97,8 % Sn.",
      "etapes": [
        {
          "type": "qcm",
          "enonce": "Allure de la courbe de refroidissement :",
          "choix": [
            "changement de pente vers 245 °C (liquidus) puis palier à 183 °C",
            "un seul palier à 183 °C",
            "un palier à 232 °C",
            "aucun accident"
          ],
          "reponse": 0,
          "explication": "Alliage hypoeutectique."
        },
        {
          "type": "numerique",
          "enonce": "Fraction de liquide eutectique juste au-dessus de 183 °C ?",
          "reponse": 0.497706,
          "tolerance": 0.02,
          "explication": "$\\dfrac{40-18{,}3}{61{,}9-18{,}3}$"
        },
        {
          "type": "numerique",
          "enonce": "Fraction de phase (Sn) juste sous 183 °C ?",
          "reponse": 0.272956,
          "tolerance": 0.02,
          "explication": "$\\dfrac{40-18{,}3}{97{,}8-18{,}3}$"
        },
        {
          "type": "qcm",
          "enonce": "Longueur relative du palier par rapport à celui de l'eutectique pur (même masse) :",
          "choix": [
            "environ la moitié (proportionnelle à la fraction de liquide eutectique)",
            "identique",
            "nulle",
            "double"
          ],
          "reponse": 0,
          "explication": "La durée du palier est proportionnelle à la chaleur latente dégagée, donc à la masse de liquide eutectique."
        }
      ]
    },
    {
      "id": "tpm-ex-004",
      "type": "probleme",
      "difficulte": 2,
      "enonce": "**TP4 — Cinétique d'austénitisation (dilatométrie).** Éprouvette de 100C6 : $L_0=25{,}000$ mm au début du maintien, $L_f=25{,}030$ mm en fin de transformation, $L_t=25{,}012$ mm à l'instant t.",
      "etapes": [
        {
          "type": "numerique",
          "enonce": "Taux de transformation X(t) ?",
          "reponse": 0.4,
          "tolerance": 0.02,
          "explication": "$X=\\dfrac{L_t-L_0}{L_f-L_0}$"
        },
        {
          "type": "qcm",
          "enonce": "Pourquoi la longueur **augmente**-t-elle pendant le maintien isotherme alors que γ est plus compact ?",
          "choix": [
            "la dissolution des carbures enrichit l'austénite en C et en Cr, ce qui augmente son paramètre de maille",
            "erreur de mesure",
            "la ferrite se forme",
            "l'échantillon fond"
          ],
          "reponse": 0,
          "explication": "L'effet de composition l'emporte une fois la transformation α → γ achevée."
        }
      ]
    }
  ]
}
